Repository: vahid2364/PyCalphad_teaching_tutorial

# PyCalphad Tutorial
PyCalphad tutorial I for teaching how to interpret binary and ternary phase diagrams

This tutorial is used for Texas A&M University MSEN210, thermodynamics of Materials course.

File: Al-Li-Mg.TDB
$  allimg.tdb
                 
 ELEMENT /-   ELECTRON_GAS              0.0000E+00  0.0000E+00  0.0000E+00!
 ELEMENT VA   VACUUM                    0.0000E+00  0.0000E+00  0.0000E+00!
 ELEMENT AL   FCC_A1                    2.6982E+01  4.5773E+03  2.8322E+01!
 ELEMENT LI   BCC_A2                    6.9410E+00  4.6233E+03  2.9095E+01!
 ELEMENT MG   HCP_A3                    2.4305E+01  4.9980E+03  3.2671E+01!
 
 
 FUNCTION GHSERAL    2.98150E+02  -7976.15+137.093038*T-24.3671976*T*LN(T)
     -.001884662*T**2-8.77664E-07*T**3+74092*T**(-1);  7.00000E+02  Y
      -11276.24+223.048446*T-38.5844296*T*LN(T)+.018531982*T**2
     -5.764227E-06*T**3+74092*T**(-1);  9.33470E+02  Y
      -11278.378+188.684153*T-31.748192*T*LN(T)-1.230524E+28*T**(-9);  
     2.90000E+03  N !
 FUNCTION GHSERLI    2.00000E+02  -10583.817+217.637482*T-38.940488*T*LN(T)
     +.035466931*T**2-1.9869816E-05*T**3+159994*T**(-1);  4.53600E+02  Y
      -559579.123+10547.8799*T-1702.88865*T*LN(T)+2.25832944*T**2
     -5.71066077E-04*T**3+33885874*T**(-1);  5.00000E+02  Y
      -9062.994+179.278285*T-31.2283718*T*LN(T)+.002633221*T**2
     -4.38058E-07*T**3-102387*T**(-1);  3.00000E+03  N !
 FUNCTION GHSERMG    2.98150E+02  -8367.34+143.675547*T-26.1849782*T*LN(T)
     +4.858E-04*T**2-1.393669E-06*T**3+78950*T**(-1);  9.23000E+02  Y
      -14130.185+204.716215*T-34.3088*T*LN(T)+1.038192E+28*T**(-9);  
     3.00000E+03  N !
 FUNCTION GBCCAL     2.98150E+02  +10083-4.813*T+GHSERAL#;  3.00000E+03  N !
 FUNCTION GB2ALVA    2.98150E+02  +10000-T;   6.00000E+03   N !
 FUNCTION LB2ALVA    2.98150E+02  150000;   6.00000E+03   N !
 FUNCTION GLAVAL     2.98150E+02  +15000+3*GHSERAL#;  3.60000E+03  N !
 FUNCTION GLAVMG     2.98150E+02  +15000+3*GHSERMG#;  3.60000E+03  N !
 FUNCTION UN_ASS 298.15 0; 300 N !
 
 TYPE_DEFINITION % SEQ *!
 DEFINE_SYSTEM_DEFAULT ELEMENT 2 !
 DEFAULT_COMMAND DEF_SYS_ELEMENT VA /- !




 PHASE AL2LI3  %  2 2   3 !
 CONSTITUENT AL2LI3  :AL,MG : LI :  !
 PARAMETER G(AL2LI3,AL:LI;0)  2.98150E+02  -89640+32.79*T+2*GHSERAL#
  +3*GHSERLI#;   6.00000E+03   N  !
 PARAMETER G(AL2LI3,MG:LI;0)  2.98150E+02  1.07482652E+04+2*GHSERMG#
  +3*GHSERLI#;   6.00000E+03   N  !
 PARAMETER G(AL2LI3,AL,MG:LI;0)  2.98150E+02  -4.14703243E+04; 
 6.00000E+03   N  !



 PHASE AL4LI9  %  2 4   9 !
 CONSTITUENT AL4LI9  :AL : LI :  !
 PARAMETER G(AL4LI9,AL:LI;0)  2.98150E+02  -185250+67.8*T+4*GHSERAL#
  +9*GHSERLI#;   6.00000E+03   N !



 PHASE ALLI  %  2 1   1 !
 CONSTITUENT ALLI  :AL,LI,MG : MG,LI,VA :  !
 PARAMETER G(ALLI,AL:LI;0)  2.98150E+02  -41300+16.86*T+GHSERAL#+GHSERLI#; 
    6.00000E+03   N !
 PARAMETER G(ALLI,LI:LI;0)  2.98150E+02  +2+2*GHSERLI#;  6.00000E+03  N !
 PARAMETER G(ALLI,AL:VA;0)  2.98150E+02  +24000+GHSERAL#;  6.00000E+03 N !
 PARAMETER G(ALLI,LI:VA;0)  2.98150E+02  +50000+GHSERLI#;   6.00000E+03  N !
 PARAMETER G(ALLI,AL,LI:LI;0)  2.98150E+02  20000;   6.00000E+03   N !
 PARAMETER G(ALLI,AL,LI:LI;1)  2.98150E+02  -26000;   6.00000E+03   N  !
 PARAMETER G(ALLI,AL:LI,VA;0)  2.98150E+02  -24000+10*T;   6.00000E+03   N !
 PARAMETER G(ALLI,AL,LI:VA;0)  2.98150E+02  2000;   6.00000E+03   N !

 PARAMETER G(ALLI,MG:VA;0)  2.98150E+02  1.50385153E+05+GHSERMG#;   6000  N !
 PARAMETER G(ALLI,MG:LI;0)  298  16643.9714-27.6980643*T+GHSERMG#+GHSERLI#;  
 6000 N !
 PARAMETER G(ALLI,MG:MG;0)  2.98150E+02  2.79156399E+04+2*GHSERMG#;   6000  N !
 PARAMETER G(ALLI,LI:MG;0)  2.98150E+02  6.42662934E+04+GHSERLI#+GHSERMG#;  
  6000  N !
 PARAMETER G(ALLI,AL:MG;0)  2.98150E+02  24220.4919-28.0705088*T
  +GHSERAL#+GHSERMG#;  6000  N !

 PARAMETER G(ALLI,AL,MG:LI;0)  298  -12836.4585+3.98670397*T;   6000  N !
 PARAMETER G(ALLI,AL:MG,LI;0)  298  -43564.2359+45.8581488*T;   6000  N !




 PHASE ALMG_BETA  %  2 140   89 !
 CONSTITUENT ALMG_BETA  :AL : MG,LI :  !
 PARAMETER G(ALMG_BETA,AL:MG;0)  2.98150E+02  -246175-675.55*T
  +140*GHSERAL#+89*GHSERMG#;   6.00000E+03   N !
 PARAMETER G(ALMG_BETA,AL:LI;0)  2.98150E+02  -1.44978643E+06
  +140*GHSERAL#+89*GHSERLI#;   6.00000E+03   N !
 PARAMETER G(ALMG_BETA,AL:MG,LI;0)  298  -2536676.29+1699.72586*T; 6000 N !





 PHASE ALMG_EPSILON  %  2 30   23 !
 CONSTITUENT ALMG_EPSILON  :AL : MG :  !
 PARAMETER G(ALMG_EPSILON,AL:MG;0)  298  -52565.4-173.1775*T
  +30*GHSERAL#+23*GHSERMG#;   6.00000E+03   N !
 



 PHASE ALMG_GAMMA  %  3 10   24   24 !
 CONSTITUENT ALMG_GAMMA  :MG,LI : AL,MG : AL,MG :  !
 PARAMETER G(ALMG_GAMMA,MG:AL:AL;0)  2.98150E+02  +195750-203*T
  +48*GHSERAL#+10*GHSERMG#;   6.00000E+03   N  !
 PARAMETER G(ALMG_GAMMA,MG:MG:AL;0)  2.98150E+02  -105560-101.5*T
  +24*GHSERAL#+34*GHSERMG#;   6.00000E+03   N !
 PARAMETER G(ALMG_GAMMA,MG:AL:MG;0)  2.98150E+02  +568249.2-276.138*T
  +24*GHSERAL#+34*GHSERMG#;   6.00000E+03   N  !
 PARAMETER G(ALMG_GAMMA,MG:MG:MG;0)  2.98150E+02  +266939.2-174.638*T
  +58*GHSERMG#;   6.00000E+03   N  !
 PARAMETER G(ALMG_GAMMA,MG:AL:AL,MG;0)  2.98150E+02  +226200-29*T;   
  6.00000E+03   N !
 PARAMETER G(ALMG_GAMMA,MG:MG:AL,MG;0)  2.98150E+02  +226200-29*T;   
  6.00000E+03   N !
 PARAMETER G(ALMG_GAMMA,LI:AL:AL;0)  298  301411.577-719.279123*T
  +10*GHSERLI#+48*GHSERAL#;   6000   N  !
 PARAMETER G(ALMG_GAMMA,LI:MG:AL;0)  298  -785329.938+393.045298*T
  +10*GHSERLI#+24*GHSERMG#+24*GHSERAL#;   6000   N  !
 
 PARAMETER G(ALMG_GAMMA,LI:AL:MG;0)  298  7.02988392E+05
 +10*GHSERLI#+24*GHSERAL#+24*GHSERMG#;   6000   N  !
 PARAMETER G(ALMG_GAMMA,LI:MG:MG;0)  298  7.13430373E+05
  +10*GHSERLI#+48*GHSERMG#;   6000  N  !
 PARAMETER G(ALMG_GAMMA,MG,LI:MG:AL;0)  298  -216332.019+364.591079*T;
 6000 N !




 TYPE_DEFINITION & GES A_P_D BCC_A2 MAGNETIC  -1.0    4.00000E-01 !
 PHASE BCC_A2  %&  2 1   3 !
 CONSTITUENT BCC_A2  :AL,LI,MG,VA : VA :  !
 PARAMETER G(BCC_A2,AL:VA;0)  2.98150E+02  +2106.85+132.280038*T
  -24.3671976*T*LN(T)-.001884662*T**2-8.77664E-07*T**3+74092*T**(-1);  
  7.00000E+02  Y
   -1193.24+218.235446*T-38.5844296*T*LN(T)+.018531982*T**2
  -5.764227E-06*T**3+74092*T**(-1);  9.33470E+02  Y
   -1195.378+183.871153*T-31.748192*T*LN(T)-1.230524E+28*T**(-9);  
  2.90000E+03  N !
 PARAMETER G(BCC_A2,LI:VA;0)  2.00000E+02  +GHSERLI#;  3.00000E+03  N !
 PARAMETER G(BCC_A2,MG:VA;0)  2.98150E+02  -5267.34+141.575547*T
  -26.1849782*T*LN(T)+4.858E-04*T**2-1.393669E-06*T**3+78950*T**(-1);  
  9.23000E+02  Y
   -11030.185+202.616215*T-34.3088*T*LN(T)+1.038192E+28*T**(-9);  
  3.00000E+03  N !
 PARA G(BCC_A2,VA:VA;0) 298.15 0; 6000 N !
 PARAMETER G(BCC_A2,AL,LI:VA;0)  2.98150E+02  -27000+8*T; 6.00000E+03 N !
 PARAMETER G(BCC_A2,AL,LI:VA;1)  2.98150E+02  1E-06;   6.00000E+03  N !
 PARAMETER G(BCC_A2,AL,LI:VA;2)  2.98150E+02  3000;   6.00000E+03   N !
 PARAMETER G(BCC_A2,AL,VA:VA;0)  298  +GB2ALVA#+LB2ALVA#; 6000 N !
 PARAMETER G(BCC_A2,LI,VA:VA;0)  2.98150E+02  350000;   6.00000E+03   N  !
 PARAMETER G(BCC_A2,LI,MG:VA;0)  298  -13329.9356-2.24789697*T; 6000   N !
 PARAMETER G(BCC_A2,LI,MG:VA;1)  298  2597.05485;  6000 N !
 PARAMETER G(BCC_A2,LI,MG:VA;2)  298  1077.91912+3.38729549*T; 6000 N !
 PARAMETER G(BCC_A2,MG,VA:VA;0)  298  350000;   6.00000E+03  N  !

 PARAMETER G(BCC_A2,AL,LI,MG:VA;0)  298  -2.14597667E+04;  6000 N !
 PARAMETER G(BCC_A2,AL,LI,MG:VA;1)  298  -143581.249+22.4204479*T;  6000 N !
 PARAMETER G(BCC_A2,AL,LI,MG:VA;2)  298  -2.11365657E+03;  6000 N !

 TYPE_DEFINITION ) GES A_P_D FCC_A1 MAGNETIC  -3.0    2.80000E-01 !
 PHASE FCC_A1  %)  2 1   1 !
 CONSTITUENT FCC_A1  :AL,LI,MG : VA :  !
 PARAMETER G(FCC_A1,AL:VA;0)  2.98150E+02  +GHSERAL#;  2.90000E+03  N !
 PARAMETER G(FCC_A1,LI:VA;0)  2.00000E+02  -10691.817+218.937482*T
  -38.940488*T*LN(T)+.035466931*T**2-1.9869816E-05*T**3+159994*T**(-1);  
  4.53600E+02  Y
   -559687.123+10549.1799*T-1702.88865*T*LN(T)+2.25832944*T**2
  -5.71066077E-04*T**3+33885874*T**(-1);  5.00000E+02  Y
   -9170.994+180.578285*T-31.2283718*T*LN(T)+.002633221*T**2
  -4.38058E-07*T**3-102387*T**(-1);  3.00000E+03  N REF0 !
   PARAMETER G(FCC_A1,MG:VA;0)  2.98150E+02  -5767.34+142.775547*T
  -26.1849782*T*LN(T)+4.858E-04*T**2-1.393669E-06*T**3+78950*T**(-1);  
  9.23000E+02  Y
   -11530.185+203.816215*T-34.3088*T*LN(T)+1.038192E+28*T**(-9);  
  3.00000E+03  N !
 PARAMETER G(FCC_A1,AL,LI:VA;0)  2.98150E+02  -27000+8*T; 6.00000E+03 N !
 PARAMETER G(FCC_A1,AL,LI:VA;1)  2.98150E+02  1E-06;   6.00000E+03  N !
 PARAMETER G(FCC_A1,AL,LI:VA;2)  2.98150E+02  +3000+T;   6.00000E+03   N !
 PARAMETER G(FCC_A1,AL,MG:VA;0)  2.98150E+02  +4971-3.5*T; 6.00000E+03 N !
 PARAMETER G(FCC_A1,AL,MG:VA;1)  2.98150E+02  +900+.423*T; 6.00000E+03 N !
 PARAMETER G(FCC_A1,AL,MG:VA;2)  2.98150E+02  950;   6.00000E+03   N !
 PARAMETER G(FCC_A1,AL,LI,MG:VA;0)  298  -47954.7295-91.1362149*T; 6000 N !
 PARAMETER G(FCC_A1,AL,LI,MG:VA;1)  298  2.83196150E+05; 6000 N !
 PARAMETER G(FCC_A1,AL,LI,MG:VA;2)  298  1.41819065E+05; 6000 N !


 TYPE_DEFINITION * GES A_P_D HCP_A3 MAGNETIC  -3.0    2.80000E-01 !
 PHASE HCP_A3  %*  2 1   .5 !
 CONSTITUENT HCP_A3  :AL,LI,MG : VA :  !
 PARAMETER G(HCP_A3,AL:VA;0)  2.98150E+02  -2495.15+135.293038*T
  -24.3671976*T*LN(T)-.001884662*T**2-8.77664E-07*T**3+74092*T**(-1);  
  7.00000E+02  Y
   -5795.24+221.248446*T-38.5844296*T*LN(T)+.018531982*T**2
  -5.764227E-06*T**3+74092*T**(-1);  9.33470E+02  Y
   -5797.378+186.884153*T-31.748192*T*LN(T)-1.230524E+28*T**(-9);  
  2.90000E+03  N !
 PARAMETER G(HCP_A3,LI:VA;0)  2.00000E+02  -10737.817+219.637482*T
  -38.940488*T*LN(T)+.035466931*T**2-1.9869816E-05*T**3+159994*T**(-1);  
  4.53600E+02  Y
   -559733.123+10549.8799*T-1702.88865*T*LN(T)+2.25832944*T**2
  -5.71066077E-04*T**3+33885874*T**(-1);  5.00000E+02  Y
   -9216.994+181.278285*T-31.2283718*T*LN(T)+.002633221*T**2
  -4.38058E-07*T**3-102387*T**(-1);  3.00000E+03  N !
 PARAMETER G(HCP_A3,MG:VA;0)  2.98150E+02  +GHSERMG#;  3.00000E+03  N !
 PARAMETER G(HCP_A3,AL,LI:VA;0)  2.98150E+02  -27000+8*T;  6.00000E+03 N !
 PARAMETER G(HCP_A3,AL,MG:VA;0)  2.98150E+02  +1950-2*T;   6.00000E+03  N  !
 PARAMETER G(HCP_A3,AL,MG:VA;1)  2.98150E+02  +1480-2.08*T; 6.00000E+03 N !
 PARAMETER G(HCP_A3,AL,MG:VA;2)  2.98150E+02  3500;   6.00000E+03   N  !
 PARAMETER G(HCP_A3,LI,MG:VA;0)  298  -4743.37361-9.27225992*T;   6000   N !
 PARAMETER G(HCP_A3,LI,MG:VA;1)  298  -2395.04186;   6000   N !
 PARAMETER G(HCP_A3,AL,LI,MG:VA;0)  298  3.63678756E+04;  6000 N !
 PARAMETER G(HCP_A3,AL,LI,MG:VA;1)  298  -4.10757888E+04;  6000 N !
 PARAMETER G(HCP_A3,AL,LI,MG:VA;2)  298  -86738.1024+76.9259272*T;  6000 N !


 PHASE LIQUID  %  1  1.0  !
 CONSTITUENT LIQUID  :AL,LI,MG :  !
 PARAMETER G(LIQUID,AL;0)  2.98150E+02  +3028.879+125.251171*T
  -24.3671976*T*LN(T)-.001884662*T**2-8.77664E-07*T**3+74092*T**(-1)
  +7.9337E-20*T**7;  7.00000E+02  Y
   -271.21+211.206579*T-38.5844296*T*LN(T)+.018531982*T**2-5.764227E-06*T**3
  +74092*T**(-1)+7.9337E-20*T**7;  9.33470E+02  Y
   -795.996+177.430178*T-31.748192*T*LN(T);  2.90000E+03  N REF0 !
 PARAMETER G(LIQUID,LI;0)  2.00000E+02  -7883.612+211.841861*T
  -38.940488*T*LN(T)+.035466931*T**2-1.9869816E-05*T**3+159994*T**(-1);  
  2.50000E+02  Y
   +12015.027-362.187078*T+61.6104424*T*LN(T)-.182426463*T**2
  +6.3955671E-05*T**3-559968*T**(-1);  4.53600E+02  Y
   -6057.31+172.652183*T-31.2283718*T*LN(T)+.002633221*T**2-4.38058E-07*T**3
  -102387*T**(-1);  3.00000E+03  N !
 PARAMETER G(LIQUID,MG;0)  2.98150E+02  -165.097+134.838617*T
  -26.1849782*T*LN(T)+4.858E-04*T**2-1.393669E-06*T**3+78950*T**(-1)
  -8.0176E-20*T**7;  9.23000E+02  Y
   -5439.869+195.324057*T-34.3088*T*LN(T);  3.00000E+03  N !
 PARAMETER G(LIQUID,AL,LI;0)  2.98150E+02  -41500+20.96*T; 6.00000E+03 N !
 PARAMETER G(LIQUID,AL,LI;1)  2.98150E+02  +10000-5.8*T;   6.00000E+03   N !
 PARAMETER G(LIQUID,AL,LI;2)  2.98150E+02  +15902-9.368*T;  6.00000E+03  N !
 PARAMETER G(LIQUID,AL,LI;3)  2.98150E+02  -250;   6.00000E+03   N !
 PARAMETER G(LIQUID,AL,MG;0)  2.98150E+02  -12000+8.566*T; 6.00000E+03 N  !
 PARAMETER G(LIQUID,AL,MG;1)  2.98150E+02  +1894-3*T;   6.00000E+03  N  !
 PARAMETER G(LIQUID,AL,MG;2)  2.98150E+02  2000;   6.00000E+03   N !
 PARAMETER G(LIQUID,LI,MG;0)  2.98150E+02  -13172.3022+4.30098290*T; 6000  N !
 PARAMETER G(LIQUID,LI,MG;1)  2.98150E+02  -1912.43668+2.71148157*T;  6000 N !
 PARAMETER G(LIQUID,LI,MG;2)  2.98150E+02  2531.13780;  6000  N  !
 PARAMETER G(LIQUID,AL,LI,MG;0) 298 2.34187269E+03-3.89356719E+01*T; 6000 N !
 PARAMETER G(LIQUID,AL,LI,MG;1) 298 -5.12936925E+04+2.97042455E+01*T; 6000 N !
 PARAMETER G(LIQUID,AL,LI,MG;2) 298 -1.12675874E+04+3.00684632E+01*T; 6000 N !



 PHASE TAO  %  3 53   33   14 !
 CONSTITUENT TAO  :AL : LI : MG :  !
 PARAMETER G(TAO,AL:LI:MG;0)  2.98150E+02  -1.46805339E+06+2.92109233E+02*T
 +53*GHSERAL#+33*GHSERLI#+14*GHSERMG#;  6.00000E+03   N !

File: Al_Li_Zn_Guo.tdb

$ Database file written 10- 3-27
$
 ELEMENT /-   ELECTRON_GAS              0.0000E+00  0.0000E+00  0.0000E+00!
 ELEMENT VA   VACUUM                    0.0000E+00  0.0000E+00  0.0000E+00!
 ELEMENT AL   FCC_A1                    2.6982E+01  4.5773E+03  2.8322E+01!
 ELEMENT LI   BCC_A2                    6.9410E+00  4.6233E+03  2.9095E+01!
 ELEMENT ZN   HCP_A3                    6.5390E+01  5.6568E+03  4.1631E+01!

 SPECIES ALLI                        AL1LI1!

 FUNCTION GHSERAL    2.98140E+02  -7976.15+137.093038*T-24.3671976*T*LN(T)
     -.001884662*T**2-8.77664E-07*T**3+74092*T**(-1);  7.00000E+02  Y
      -11276.24+223.048446*T-38.5844296*T*LN(T)+.018531982*T**2
     -5.764227E-06*T**3+74092*T**(-1);  9.33470E+02  Y
      -11278.378+188.684153*T-31.748192*T*LN(T)-1.230524E+28*T**(-9);  
     2.90000E+03  N !
 FUNCTION GALHCP     2.98150E+02  +5481-1.8*T+GHSERAL#;   6.00000E+03   N !
 FUNCTION GALBCC     2.98150E+02  +10083-4.813*T+GHSERAL#;   6.00000E+03   N 
     !
 FUNCTION GHSERLI    2.00000E+02  -10583.817+217.637482*T-38.940488*T*LN(T)
     +.035466931*T**2-1.9869816E-05*T**3+159994*T**(-1);  4.53600E+02  Y
      -559579.123+10547.8799*T-1702.88865*T*LN(T)+2.25832944*T**2
     -5.71066077E-04*T**3+33885874*T**(-1);  5.00000E+02  Y
      -9062.994+179.278285*T-31.2283718*T*LN(T)+.002633221*T**2
     -4.38058E-07*T**3-102387*T**(-1);  3.00000E+03  N !
 FUNCTION GHSERZN    2.98140E+02  -7285.787+118.470069*T-23.701314*T*LN(T)
     -.001712034*T**2-1.264963E-06*T**3;  6.92680E+02  Y
      -11070.559+172.34566*T-31.38*T*LN(T)+4.70514E+26*T**(-9);  1.70000E+03 
      N !
 FUNCTION GZNBCC     2.98150E+02  +2886.96-2.5104*T+GHSERZN#;   6.00000E+03  
      N !
 FUNCTION UN_ASS     2.98140E+02  0.0 ;  3.00000E+02  N !

 TYPE_DEFINITION % SEQ *!
 DEFINE_SYSTEM_DEFAULT SPECIE 2 !
 DEFAULT_COMMAND DEF_SYS_ELEMENT VA !


 PHASE AAA  %  2 1   3 !
    CONSTITUENT AAA  :ALLI,ZN : ZN :  !

   PARAMETER G(AAA,ALLI:ZN;0)  2.98150E+02  +GHSERAL#+GHSERLI#+3*GHSERZN#
  -150097.9+115.0434*T;   6.00000E+03   N REF:0 !
   PARAMETER G(AAA,ZN:ZN;0)  2.98150E+02  +4*GHSERZN#+20000.0;   
  6.00000E+03   N REF:0 !
   PARAMETER G(AAA,ALLI,ZN:ZN;0)  2.98150E+02  -10000.0;   6.00000E+03   
  N REF:0 !
   PARAMETER G(AAA,ALLI,ZN:ZN;1)  2.98150E+02  0;   6.00000E+03   
  N REF:0 !


 PHASE AL2LI3  %  2 2   3 !
    CONSTITUENT AL2LI3  :AL,ZN : LI :  !

   PARAMETER G(AL2LI3,AL:LI;0)  2.98150E+02  +2*GHSERAL#+3*GHSERLI#-93990
  +34.5*T;   6.00000E+03   N REF:0 !
   PARAMETER G(AL2LI3,ZN:LI;0)  2.98150E+02  +2*GHSERZN#+3*GHSERLI#+15000;   
  6.00000E+03   N REF:0 !
   PARAMETER G(AL2LI3,AL,ZN:LI;0)  2.98150E+02  -60000.0;   6.00000E+03  
   N REF:0 !


 PHASE AL4LI9  %  2 4   9 !
    CONSTITUENT AL4LI9  :AL,ZN : LI :  !

   PARAMETER G(AL4LI9,AL:LI;0)  2.98150E+02  +4*GHSERAL#+9*GHSERLI#-193780
  +71.7*T;   6.00000E+03   N REF:0 !
   PARAMETER G(AL4LI9,ZN:LI;0)  2.98150E+02  +4*GHSERZN#+9*GHSERLI#+39000;   
  6.00000E+03   N REF:0 !
   PARAMETER G(AL4LI9,AL,ZN:LI;0)  2.98150E+02  -130000.0;   6.00000E+03  
   N REF:0 !


 PHASE ALI2M3  %  2 2   3 !
    CONSTITUENT ALI2M3  :LI : LI,ZN :  !

   PARAMETER G(ALI2M3,LI:LI;0)  2.98150E+02  +5*GHSERLI#+19964.61;   
  6.00000E+03   N REF:0 !
   PARAMETER G(ALI2M3,LI:ZN;0)  2.98150E+02  +2*GHSERLI#+3*GHSERZN#-85329.52
  +30.2362*T;   6.00000E+03   N REF:0 !
   PARAMETER G(ALI2M3,LI:LI,ZN;0)  2.98150E+02  -7720.57+12.5469*T;   
  6.00000E+03   N REF:0 !
   PARAMETER G(ALI2M3,LI:LI,ZN;1)  2.98150E+02  +1001.18+1.00731*T;   
  6.00000E+03   N REF:0 !


 PHASE ALI2M5  %  2 2   5 !
    CONSTITUENT ALI2M5  :LI,ZN : ZN :  !

   PARAMETER G(ALI2M5,LI:ZN;0)  2.98150E+02  +2*GHSERLI#+5*GHSERZN#
  -123038.907+51.8671*T;   6.00000E+03   N REF:0 !
   PARAMETER G(ALI2M5,ZN:ZN;0)  2.98150E+02  +7*GHSERZN#+12169.34;   
  6.00000E+03   N REF:0 !
   PARAMETER G(ALI2M5,LI,ZN:ZN;0)  2.98150E+02  -12463.8884;   6.00000E+03   
  N REF:0 !


 PHASE ALIM4  %  2 1   4 !
    CONSTITUENT ALIM4  :LI,ZN : LI,ZN :  !

   PARAMETER G(ALIM4,LI:LI;0)  2.98150E+02  +5*GHSERLI#+15000;   6.00000E+03 
    N REF:0 !
   PARAMETER G(ALIM4,ZN:LI;0)  2.98150E+02  +GHSERZN#+4*GHSERLI#+78372.0478
  -43.21153*T;   6.00000E+03   N REF:0 !
   PARAMETER G(ALIM4,LI:ZN;0)  2.98150E+02  +GHSERLI#+4*GHSERZN#-78372.0478
  +43.21153*T;   6.00000E+03   N REF:0 !
   PARAMETER G(ALIM4,ZN:ZN;0)  2.98150E+02  +5*GHSERZN#+15000;   6.00000E+03 
    N REF:0 !
   PARAMETER G(ALIM4,LI,ZN:LI;0)  2.98150E+02  -33953.6335+20.1515*T;   
  6.00000E+03   N REF:0 !
   PARAMETER G(ALIM4,LI:LI,ZN;0)  2.98150E+02  -18698.25+7.7695*T;   
  6.00000E+03   N REF:0 !
   PARAMETER G(ALIM4,ZN:LI,ZN;0)  2.98150E+02  -18698.25+7.7695*T;   
  6.00000E+03   N REF:0 !
   PARAMETER G(ALIM4,LI,ZN:ZN;0)  2.98150E+02  -33953.6335+20.1515*T;   
  6.00000E+03   N REF:0 !

 
$ THIS PHASE HAS A DISORDERED CONTRIBUTION FROM BCC_A2                  
 PHASE B32  %  3 .5   .5   3 !
    CONSTITUENT B32  :AL,LI,ZN : AL,LI,ZN : VA :  !

       PARA G(B32,AL:AL:VA;0) 298.15 0; 6000 N!
   PARAMETER G(B32,LI:AL:VA;0)  2.98150E+02  -1935.14427+18.491371*T;   
  6.00000E+03   N REF:0 !
   PARAMETER G(B32,ZN:AL:VA;0)  2.98150E+02  +5058.5;   6.00000E+03   N 
  REF:0 !
   PARAMETER G(B32,AL:LI:VA;0)  2.98150E+02  -1935.14427+18.491371*T;   
  6.00000E+03   N REF:0 !
       PARA G(B32,LI:LI:VA;0) 298.15 0; 6000 N!
   PARAMETER G(B32,ZN:LI:VA;0)  2.98150E+02  -26930.69+10.0062*T;   
  6.00000E+03   N REF:0 !
   PARAMETER G(B32,AL:ZN:VA;0)  2.98150E+02  +5058.5;   6.00000E+03   N 
  REF:0 !
   PARAMETER G(B32,LI:ZN:VA;0)  2.98150E+02  -26930.69+10.0062*T;   
  6.00000E+03   N REF:0 !
       PARA G(B32,ZN:ZN:VA;0) 298.15 0; 6000 N!
   PARAMETER G(B32,AL,LI:AL:VA;0)  2.98150E+02  +13047.4245+11.812362*T;   
  6.00000E+03   N REF:0 !
   PARAMETER G(B32,AL,LI:AL:VA;1)  2.98150E+02  153.22044;   6.00000E+03   N 
  REF:0 !
   PARAMETER G(B32,AL,ZN:AL:VA;0)  2.98150E+02  0;   6.00000E+03  
   N REF:0 !
   PARAMETER G(B32,AL:AL,LI:VA;0)  2.98150E+02  +13047.4245+11.812362*T;   
  6.00000E+03   N REF:0 !
   PARAMETER G(B32,AL:AL,LI:VA;1)  2.98150E+02  153.22044;   6.00000E+03   N 
  REF:0 !
   PARAMETER G(B32,AL:AL,ZN:VA;0)  2.98150E+02  0;   6.00000E+03  
   N REF:0 !
   PARAMETER G(B32,LI,ZN:AL:VA;0)  2.98150E+02  -50000+20.4269*T;   6.00000E+03  
   N REF:0 !
   PARAMETER G(B32,LI,ZN:AL:VA;1)  2.98150E+02  0;   6.00000E+03  
   N REF:0 !
   PARAMETER G(B32,LI:AL,LI:VA;0)  2.98150E+02  +41394.7856+10.9203161*T;   
  6.00000E+03   N REF:0 !
   PARAMETER G(B32,LI:AL,LI:VA;1)  2.98150E+02  -9445.6963;   6.00000E+03   
  N REF:0 !
   PARAMETER G(B32,LI:AL,ZN:VA;0)  2.98150E+02  -24637.7+13.1657*T;   6.00000E+03  
   N REF:0 !
   PARAMETER G(B32,LI:AL,ZN:VA;1)  2.98150E+02  -4714.2;   6.00000E+03  
   N REF:0 !
   PARAMETER G(B32,LI:AL,ZN:VA;2)  2.98150E+02  -8464.7;   6.00000E+03   N 
  REF:0 !
   PARAMETER G(B32,LI:AL,ZN:VA;3)  2.98150E+02  0;   6.00000E+03   N 
  REF:0 !
   PARAMETER G(B32,LI:AL,ZN:VA;4)  2.98150E+02  10986.6;   6.00000E+03   N 
  REF:0 !
   PARAMETER G(B32,ZN:AL,LI:VA;0)  2.98150E+02  0;   6.00000E+03  
   N REF:0 !
   PARAMETER G(B32,ZN:AL,LI:VA;1)  2.98150E+02  0;   6.00000E+03  
   N REF:0 !
   PARAMETER G(B32,ZN:AL,ZN:VA;0)  2.98150E+02  +20000.0;   6.00000E+03  
   N REF:0 !
   PARAMETER G(B32,ZN:AL,ZN:VA;1)  2.98150E+02  +10000.0;   6.00000E+03  
   N REF:0 !
   PARAMETER G(B32,AL,LI:LI:VA;0)  2.98150E+02  +41394.7856+10.9203161*T;   
  6.00000E+03   N REF:0 !
   PARAMETER G(B32,AL,LI:LI:VA;1)  2.98150E+02  -9445.6963;   6.00000E+03   
  N REF:0 !
   PARAMETER G(B32,AL,ZN:LI:VA;0)  2.98150E+02  -24634.7+13.1657*T;   6.00000E+03  
   N REF:0 !
   PARAMETER G(B32,AL,ZN:LI:VA;1)  2.98150E+02  -4714.2;   6.00000E+03  
   N REF:0 !
   PARAMETER G(B32,AL,ZN:LI:VA;2)  2.98150E+02  -8464.7;   6.00000E+03   N 
  REF:0 !
   PARAMETER G(B32,AL,ZN:LI:VA;3)  2.98150E+02  0;   6.00000E+03   N 
  REF:0 !
   PARAMETER G(B32,AL,ZN:LI:VA;4)  2.98150E+02  +10986.6;   6.00000E+03   N 
  REF:0 !
   PARAMETER G(B32,AL:LI,ZN:VA;0)  2.98150E+02  -50000+20.4269*T;   6.00000E+03  
   N REF:0 !
   PARAMETER G(B32,AL:LI,ZN:VA;1)  2.98150E+02  +0;   6.00000E+03  
   N REF:0 !
   PARAMETER G(B32,LI,ZN:LI:VA;0)  2.98150E+02  -26474.38+30.2611*T;   
  6.00000E+03   N REF:0 !
   PARAMETER G(B32,LI,ZN:LI:VA;1)  2.98150E+02  -11635.94+1.40651*T;   
  6.00000E+03   N REF:0 !
   PARAMETER G(B32,LI:LI,ZN:VA;0)  2.98150E+02  -26474.38+30.2611*T;   
  6.00000E+03   N REF:0 !
   PARAMETER G(B32,LI:LI,ZN:VA;1)  2.98150E+02  -11635.94+1.40651*T;   
  6.00000E+03   N REF:0 !
   PARAMETER G(B32,ZN:LI,ZN:VA;0)  2.98150E+02  -13623.42+1.789*T;   
  6.00000E+03   N REF:0 !
   PARAMETER G(B32,ZN:LI,ZN:VA;1)  2.98150E+02  -4786.18-4.0231*T;   
  6.00000E+03   N REF:0 !
   PARAMETER G(B32,AL,LI:ZN:VA;0)  2.98150E+02  +0;   6.00000E+03  
   N REF:0 !
   PARAMETER G(B32,AL,LI:ZN:VA;1)  2.98150E+02  +0;   6.00000E+03  
   N REF:0 !
   PARAMETER G(B32,AL,ZN:ZN:VA;0)  2.98150E+02  +20000.0;   6.00000E+03  
   N REF:0 !
   PARAMETER G(B32,AL,ZN:ZN:VA;1)  2.98150E+02  +10000.0;   6.00000E+03  
   N REF:0 !
   PARAMETER G(B32,LI,ZN:ZN:VA;0)  2.98150E+02  -13623.42+1.789*T;   
  6.00000E+03   N REF:0 !
   PARAMETER G(B32,LI,ZN:ZN:VA;1)  2.98150E+02  -4786.18-4.0231*T;   
  6.00000E+03   N REF:0 !


 TYPE_DEFINITION & GES AMEND_PHASE_DESCRIPTION B32 DIS_PART BCC_A2,,,!
 PHASE BCC_A2  %&  2 1   3 !
    CONSTITUENT BCC_A2  :AL,LI,ZN : VA :  !

   PARAMETER G(BCC_A2,AL:VA;0)  2.98140E+02  +GALBCC#;  2.90000E+03  N REF:0 !
   PARAMETER G(BCC_A2,LI:VA;0)  2.00000E+02  +GHSERLI#;  3.00000E+03  N 
  REF:0 !
   PARAMETER G(BCC_A2,ZN:VA;0)  2.98140E+02  +GZNBCC#;  1.70000E+03  N REF:0 !
   PARAMETER G(BCC_A2,AL,LI:VA;0)  2.98150E+02  -45310+25.56*T;   
  6.00000E+03   N REF:0 !
   PARAMETER G(BCC_A2,AL,LI:VA;1)  2.98150E+02  900;   6.00000E+03   N REF:0 !
   PARAMETER G(BCC_A2,AL,LI:VA;2)  2.98150E+02  6950;   6.00000E+03   N 
  REF:0 !
   PARAMETER G(BCC_A2,AL,LI,ZN:VA;0)  2.98150E+02  +0;   6.00000E+03 
    N REF:0 !
   PARAMETER G(BCC_A2,AL,LI,ZN:VA;1)  2.98150E+02  +0;   
  6.00000E+03   N REF:0 !
   PARAMETER G(BCC_A2,AL,LI,ZN:VA;2)  2.98150E+02  +25000.0+21*T;   
  6.00000E+03   N REF:0 !
   PARAMETER G(BCC_A2,LI,ZN:VA;0)  2.98150E+02  -54260.44+45.772*T;   
  6.00000E+03   N REF:0 !
   PARAMETER G(BCC_A2,LI,ZN:VA;1)  2.98150E+02  25153.3;   6.00000E+03   N 
  REF:0 !


 PHASE BLI2M3  %  2 2   3 !
    CONSTITUENT BLI2M3  :LI,ZN : LI,ZN :  !

   PARAMETER G(BLI2M3,LI:LI;0)  2.98150E+02  +5*GHSERLI#+9307.774;   
  6.00000E+03   N REF:0 !
   PARAMETER G(BLI2M3,ZN:LI;0)  2.98150E+02  +2*GHSERZN#+3*GHSERLI#+84218.37
  -27.758*T;   6.00000E+03   N REF:0 !
   PARAMETER G(BLI2M3,LI:ZN;0)  2.98150E+02  +2*GHSERLI#+3*GHSERZN#-84218.37
  +27.758*T;   6.00000E+03   N REF:0 !
   PARAMETER G(BLI2M3,ZN:ZN;0)  2.98150E+02  +5*GHSERZN#+9307.774;   
  6.00000E+03   N REF:0 !
   PARAMETER G(BLI2M3,LI,ZN:LI;0)  2.98150E+02  -87667.34+59.7976*T;   
  6.00000E+03   N REF:0 !
   PARAMETER G(BLI2M3,LI,ZN:LI;1)  2.98150E+02  +49513.77-70.0108*T;   
  6.00000E+03   N REF:0 !
   PARAMETER G(BLI2M3,LI:LI,ZN;0)  2.98150E+02  +7367.6277+6.9984*T;   
  6.00000E+03   N REF:0 !
   PARAMETER G(BLI2M3,LI:LI,ZN;1)  2.98150E+02  +8734.917-11.9*T;   
  6.00000E+03   N REF:0 !
   PARAMETER G(BLI2M3,ZN:LI,ZN;0)  2.98150E+02  +7367.6277+6.9984*T;   
  6.00000E+03   N REF:0 !
   PARAMETER G(BLI2M3,ZN:LI,ZN;1)  2.98150E+02  +8734.917-11.9*T;   
  6.00000E+03   N REF:0 !
   PARAMETER G(BLI2M3,LI,ZN:ZN;0)  2.98150E+02  -87667.34+59.7976*T;   
  6.00000E+03   N REF:0 !
   PARAMETER G(BLI2M3,LI,ZN:ZN;1)  2.98150E+02  +49513.77-70.0108*T;   
  6.00000E+03   N REF:0 !


 PHASE BLI2M5  %  2 2   5 !
    CONSTITUENT BLI2M5  :LI,ZN : ZN :  !

   PARAMETER G(BLI2M5,LI:ZN;0)  2.98150E+02  +2*GHSERLI#+5*GHSERZN#
  -122835.945+51.493182*T;   6.00000E+03   N REF:0 !
   PARAMETER G(BLI2M5,ZN:ZN;0)  2.98150E+02  +7*GHSERZN#+26766;   
  6.00000E+03   N REF:0 !
   PARAMETER G(BLI2M5,LI,ZN:ZN;0)  2.98150E+02  -13440.4616;   6.00000E+03   
  N REF:0 !
   PARAMETER G(BLI2M5,LI,ZN:ZN;1)  2.98150E+02  -21665.1744;   6.00000E+03   
  N REF:0 !


$ THIS PHASE HAS A DISORDERED CONTRIBUTION FROM HCP_A3                  
 PHASE BLIM4  %  3 .2   .8   .5 !
    CONSTITUENT BLIM4  :AL,LI,ZN : AL,LI,ZN : VA :  !

       PARA G(BLIM4,AL:AL:VA;0) 298.15 0; 6000 N!
   PARAMETER G(BLIM4,LI:AL:VA;0)  2.98150E+02  +0;   6.00000E+03   
  N REF:0 !
   PARAMETER G(BLIM4,ZN:AL:VA;0)  2.98150E+02  +0;   6.00000E+03   
  N REF:0 !
   PARAMETER G(BLIM4,AL:LI:VA;0)  2.98150E+02  +0;   6.00000E+03   
  N REF:0 !
       PARA G(BLIM4,LI:LI:VA;0) 298.15 0; 6000 N!
   PARAMETER G(BLIM4,ZN:LI:VA;0)  2.98150E+02  +191.117297+.0855478905*T;   
  6.00000E+03   N REF:0 !
   PARAMETER G(BLIM4,AL:ZN:VA;0)  2.98150E+02  +0;   6.00000E+03   
  N REF:0 !
   PARAMETER G(BLIM4,LI:ZN:VA;0)  2.98150E+02  -191.117297-.0855478905*T;   
  6.00000E+03   N REF:0 !
       PARA G(BLIM4,ZN:ZN:VA;0) 298.15 0; 6000 N!
   PARAMETER G(BLIM4,LI:AL,ZN:VA;0)  2.98150E+02  +0;   6.00000E+03   N 
  REF:0 !
   PARAMETER G(BLIM4,AL:LI,ZN:VA;0)  2.98150E+02  +0;   6.00000E+03   N 
  REF:0 !
   PARAMETER G(BLIM4,LI,ZN:LI:VA;0)  2.98150E+02  +4904.759-1.9606*T;   
  6.00000E+03   N REF:0 !
   PARAMETER G(BLIM4,LI,ZN:LI:VA;1)  2.98150E+02  -7361.9444+8.2575*T;   
  6.00000E+03   N REF:0 !
   PARAMETER G(BLIM4,LI:LI,ZN:VA;0)  2.98150E+02  +20574.6225-7.41461653*T;  
   6.00000E+03   N REF:0 !
   PARAMETER G(BLIM4,LI:LI,ZN:VA;1)  2.98150E+02  -29447.7776+33.0299015*T;  
   6.00000E+03   N REF:0 !
   PARAMETER G(BLIM4,ZN:LI,ZN:VA;0)  2.98150E+02  +19682.1047-7.8141*T;   
  6.00000E+03   N REF:0 !
   PARAMETER G(BLIM4,ZN:LI,ZN:VA;1)  2.98150E+02  -29447.7776+33.0299015*T;  
   6.00000E+03   N REF:0 !
   PARAMETER G(BLIM4,AL,LI:ZN:VA;0)  2.98150E+02  +0;   6.00000E+03   N 
  REF:0 !
   PARAMETER G(BLIM4,LI,ZN:ZN:VA;0)  2.98150E+02  +5159.5184-1.8466*T;   
  6.00000E+03   N REF:0 !
   PARAMETER G(BLIM4,LI,ZN:ZN:VA;1)  2.98150E+02  -7361.9444+8.2575*T;   
  6.00000E+03   N REF:0 !


 PHASE CBCC_A12  %  2 1   1 !
    CONSTITUENT CBCC_A12  :AL : VA :  !

   PARAMETER G(CBCC_A12,AL:VA;0)  2.98140E+02  +10083.4-4.813*T+GHSERAL#;  
  2.90000E+03  N REF:0 !


 PHASE CUB_A13  %  2 1   1 !
    CONSTITUENT CUB_A13  :AL : VA :  !

   PARAMETER G(CUB_A13,AL:VA;0)  2.98140E+02  +10920.44-4.8116*T+GHSERAL#;  
  2.90000E+03  N REF:0 !


 PHASE FCC_A1  %  2 1   1 !
    CONSTITUENT FCC_A1  :AL,LI,ZN : VA :  !

   PARAMETER G(FCC_A1,AL:VA;0)  2.98140E+02  +GHSERAL#;  2.90000E+03  N 
  REF:0 !
   PARAMETER G(FCC_A1,LI:VA;0)  2.00000E+02  -108+1.3*T+GHSERLI#;  
  3.00000E+03  N REF:0 !
   PARAMETER G(FCC_A1,ZN:VA;0)  2.98140E+02  +2969.82-1.56968*T+GHSERZN#;  
  1.70000E+03  N REF:0 !
   PARAMETER G(FCC_A1,AL,ZN:VA;0)  2.98150E+02  +7298.94+.47531*T;   
  6.00000E+03   N REF:0 !
   PARAMETER G(FCC_A1,AL,ZN:VA;1)  2.98150E+02  +6612.875-4.592*T;   
  6.00000E+03   N REF:0 !
   PARAMETER G(FCC_A1,AL,ZN:VA;2)  2.98150E+02  -3097.93+3.30635*T;   
  6.00000E+03   N REF:0 !
   PARAMETER G(FCC_A1,AL,LI:VA;0)  2.98150E+02  -25655+15.52*T;   
  6.00000E+03   N REF:0 !
   PARAMETER G(FCC_A1,AL,LI:VA;1)  2.98150E+02  -6300-9.4*T;   6.00000E+03   
  N REF:0 !
   PARAMETER G(FCC_A1,AL,LI:VA;2)  2.98150E+02  +11555-7.64*T;   6.00000E+03 
    N REF:0 !
   PARAMETER G(FCC_A1,AL,LI,ZN:VA;0)  2.98150E+02  -36102.2+0.9655*T;   
  6.00000E+03   N REF:0 !
   PARAMETER G(FCC_A1,AL,LI,ZN:VA;1)  2.98150E+02  +0;   
  6.00000E+03   N REF:0 !
   PARAMETER G(FCC_A1,AL,LI,ZN:VA;2)  2.98150E+02  -114551.3-17.3305*T;   
  6.00000E+03   N REF:0 !


 
 TYPE_DEFINITION ' GES AMEND_PHASE_DESCRIPTION BLIM4 DIS_PART HCP_A3,,,!
 PHASE HCP_A3  %'  2 1   .5 !
    CONSTITUENT HCP_A3  :AL,LI,ZN : VA :  !

   PARAMETER G(HCP_A3,AL:VA;0)  2.98140E+02  +GALHCP#;  2.90000E+03  N REF:0 !
   PARAMETER G(HCP_A3,LI:VA;0)  2.00000E+02  -154+2*T+GHSERLI#;  3.00000E+03 
   N REF:0 !
   PARAMETER G(HCP_A3,ZN:VA;0)  2.98140E+02  +GHSERZN#;  1.70000E+03  N 
  REF:0 !
   PARAMETER G(HCP_A3,AL,ZN:VA;0)  2.98150E+02  +18824.72-8.95255*T;   
  6.00000E+03   N REF:0 !
   PARAMETER G(HCP_A3,AL,LI,ZN:VA;0)  2.98150E+02  0;   
  6.00000E+03   N REF:0 !
   PARAMETER G(HCP_A3,AL,LI,ZN:VA;1)  2.98150E+02  0;   
  6.00000E+03   N REF:0 !
   PARAMETER G(HCP_A3,AL,LI,ZN:VA;2)  2.98150E+02  0;   
  6.00000E+03   N REF:0 !
   PARAMETER G(HCP_A3,LI,ZN:VA;0)  2.98150E+02  -29301.52-.2586*T;   
  6.00000E+03   N REF:0 !
   PARAMETER G(HCP_A3,LI,ZN:VA;1)  2.98150E+02  +15702.15+3.5167*T;   
  6.00000E+03   N REF:0 !


 PHASE LIQUID  %  1  1.0  !
    CONSTITUENT LIQUID  :AL,LI,ZN :  !

   PARAMETER G(LIQUID,AL;0)  2.98140E+02  +11005.029-11.841867*T+GHSERAL#
  +7.9337E-20*T**7;  7.00000E+02  Y
   +11005.03-11.841867*T+GHSERAL#+7.9337E-20*T**7;  9.33470E+02  Y
   -795.996+177.430178*T-31.748192*T*LN(T);  2.90000E+03  N REF:0 !
   PARAMETER G(LIQUID,LI;0)  2.00000E+02  +2700.205-5.795621*T+GHSERLI#;  
  2.50000E+02  Y
   +12015.027-362.187078*T+61.6104424*T*LN(T)-.182426463*T**2
  +6.3955671E-05*T**3-559968*T**(-1);  4.53600E+02  Y
   -6057.31+172.652183*T-31.2283718*T*LN(T)+.002633221*T**2-4.38058E-07*T**3
  -102387*T**(-1);  5.00000E+02  Y
   +3005.684-6.626102*T+GHSERLI#;  3.00000E+03  N REF:0 !
   PARAMETER G(LIQUID,ZN;0)  2.98140E+02  +7157.213-10.29299*T+GHSERZN#
  -3.58958E-19*T**7;  6.92680E+02  Y
   -3620.391+161.608594*T-31.38*T*LN(T);  1.70000E+03  N REF:0 !
   PARAMETER G(LIQUID,AL,ZN;0)  2.98150E+02  +10466.6-3.39355*T;   
  6.00000E+03   N REF:0 !
   PARAMETER G(LIQUID,AL,LI;0)  2.98150E+02  -44200+20.6*T;   6.00000E+03   
  N REF:0 !
   PARAMETER G(LIQUID,AL,LI;1)  2.98150E+02  +13600-5.3*T;   6.00000E+03   N 
  REF:0 !
   PARAMETER G(LIQUID,AL,LI;2)  2.98150E+02  14200;   6.00000E+03   N REF:0 !
   PARAMETER G(LIQUID,AL,LI;3)  2.98150E+02  -12100;   6.00000E+03   N REF:0 !
   PARAMETER G(LIQUID,AL,LI;4)  2.98150E+02  -7100;   6.00000E+03   N REF:0 !
   PARAMETER G(LIQUID,AL,LI,ZN;0)  2.98150E+02  -50834.0+0.5745*T;   6.00000E+03   
  N REF:0 !
   PARAMETER G(LIQUID,AL,LI,ZN;1)  2.98150E+02  +47262.7;   6.00000E+03   
  N REF:0 !
   PARAMETER G(LIQUID,AL,LI,ZN;2)  2.98150E+02  -94780.8-36.8859*T;   6.00000E+03   
  N REF:0 !
   PARAMETER G(LIQUID,LI,ZN;0)  2.98150E+02  -45258.58+26.36767*T;   
  6.00000E+03   N REF:0 !
   PARAMETER G(LIQUID,LI,ZN;1)  2.98150E+02  +22887.212-4.19207*T;   
  6.00000E+03   N REF:0 !
   PARAMETER G(LIQUID,LI,ZN;2)  2.98150E+02  -4552.57+4.0715*T;   
  6.00000E+03   N REF:0 !


 PHASE LIZN2  %  2 1   2 !
    CONSTITUENT LIZN2  :LI : ZN :  !

   PARAMETER G(LIZN2,LI:ZN;0)  2.98150E+02  +GHSERLI#+2*GHSERZN#-53133.9177
  +23.4265979*T;   6.00000E+03   N REF:0 !


 PHASE T1  %  2 1   2 !
    CONSTITUENT T1  :LI : AL,ZN :  !

   PARAMETER G(T1,LI:AL;0)  2.98150E+02  +GHSERLI#+2*GHSERAL#-31330+11.5*T
  +1129.1;   6.00000E+03   N REF:0 !
   PARAMETER G(T1,LI:ZN;0)  2.98150E+02  +GHSERLI#+2*GHSERZN#-53153.9177
  +23.4265979*T+11434.9+6.9425*T;   6.00000E+03   N REF:0 !
   PARAMETER G(T1,LI:AL,ZN;0)  2.98150E+02  -198800.5+152.7602*T;   6.00000E+03   N 
  REF:0 !
   PARAMETER G(T1,LI:AL,ZN;1)  2.98150E+02  0;   6.00000E+03   N 
  REF:0 !


 LIST_OF_REFERENCES
 NUMBER  SOURCE
  !

File: Cu_Pb_Sn_mie.TDB

$ Database file written 10- 5-26
$
 ELEMENT /-   ELECTRON_GAS              0.0000E+00  0.0000E+00  0.0000E+00!
 ELEMENT VA   VACUUM                    0.0000E+00  0.0000E+00  0.0000E+00!
 ELEMENT CU   FCC_A1                    6.3546E+01  5.0041E+03  3.3150E+01!
 ELEMENT PB   FCC_A1                    2.0720E+02  6.8785E+03  6.4785E+01!
 ELEMENT SN   BCT_A5                    1.1869E+02  6.3220E+03  5.1195E+01!


 FUNCTION GHSERCU    2.98000E+02  -7770.458+130.485235*T-24.112392*T*LN(T)
     -.00265684*T**2+1.29223E-07*T**3+52478*T**(-1);  1.35777E+03  Y
      -13542.026+183.803828*T-31.38*T*LN(T)+3.64167E+29*T**(-9);  
     3.20000E+03  N !
 FUNCTION GHSERPB    2.98000E+02  -7650.085+101.715188*T-24.5242231*T*LN(T)
     -.00365895*T**2-2.4395E-07*T**3;  6.01000E+02  Y
      -10531.115+154.258155*T-32.4913959*T*LN(T)+.00154613*T**2
     +8.05644E+25*T**(-9);  1.20000E+03  Y
      +4157.596+53.154045*T-18.9640637*T*LN(T)-.002882943*T**2
     +9.8144E-08*T**3-2696755*T**(-1)+8.05644E+25*T**(-9);  5.00000E+03  N !
 FUNCTION GHSERSN    2.50000E+02  -5855.135+65.443315*T-15.961*T*LN(T)
     -.0188702*T**2+3.121167E-06*T**3-61960*T**(-1);  5.05080E+02  Y
      +2524.724+4.005269*T-8.2590486*T*LN(T)-.016814429*T**2
     +2.623131E-06*T**3-1081244*T**(-1)-1.2307E+25*T**(-9);  8.00000E+02  Y
      -8256.959+138.99688*T-28.4512*T*LN(T)-1.2307E+25*T**(-9);  3.00000E+03 
      N !
 FUNCTION GBCCCU     2.98150E+02  +4017-1.255*T+GHSERCU#;   6.00000E+03   N !
 FUNCTION L0FCUPB    2.98150E+02  +45684+5.151*T;   6.00000E+03   N !
 FUNCTION L0FPBSN    2.98150E+02  +7860-4.94*T;   6.00000E+03   N !
 FUNCTION ZERO       298.15 0.0; 6000.00  N !
 FUNCTION UN_ASS 298.15 0; 3000 N !

 TYPE_DEFINITION % SEQ *!
 DEFINE_SYSTEM_DEFAULT SPECIE 2 !
 DEFAULT_COMMAND DEF_SYS_ELEMENT VA !

$ PHASE NO 1
 PHASE LIQ:L %  1  1.0  !
    CONSTITUENT LIQ:L :CU,PB,SN :  !

   PARAMETER G(LIQ,CU;0)  2.98000E+02  +5194.277+120.973331*T
  -24.112392*T*LN(T)-.00265684*T**2+1.29223E-07*T**3+52478*T**(-1)
  -5.8489E-21*T**7;  1.35777E+03  Y
   -46.545+173.881484*T-31.38*T*LN(T);  3.20000E+03  N REF:0 !
   PARAMETER G(LIQ,PB;0)  2.98000E+02  +4672.157-7.750257*T-6.0144E-19*T**7
  +GHSERPB#;  6.01000E+02  Y
   +4853.112-8.066587*T-8.05644E+25*T**(-9)+GHSERPB#;  5.00000E+03  N REF:0 !
   PARAMETER G(LIQ,SN;0)  2.50000E+02  +1247.957+51.355548*T-15.961*T*LN(T)
  -.0188702*T**2+3.121167E-06*T**3-61960*T**(-1)+1.47031E-18*T**7;  
  5.05080E+02  Y
   +9496.31-9.809114*T-8.2590486*T*LN(T)-.016814429*T**2+2.623131E-06*T**3
  -1081244*T**(-1);  8.00000E+02  Y
   -1285.372+125.182498*T-28.4512*T*LN(T);  3.00000E+03  N REF:0 !
   PARAMETER G(LIQ,CU,PB;0)  2.98150E+02  +31008-7.195*T;   6.00000E+03   N 
  REF:0 !
   PARAMETER G(LIQ,CU,PB;1)  2.98150E+02  +15345-10.826*T;   6.00000E+03   N 
  REF:0 !
   PARAMETER G(LIQ,CU,PB;2)  2.98150E+02  -6493+5.947*T;   6.00000E+03   N 
  REF:0 !
   PARAMETER G(LIQ,CU,PB;3)  2.98150E+02  -18416+13.16*T;   6.00000E+03   N 
  REF:0 !

   PARAMETER G(LIQ,CU,SN;0)  2.98150E+02  -8124-6.553*T;   6.00000E+03   N 
  REF:0 !
   PARAMETER G(LIQ,CU,SN;1)  2.98150E+02  -23970+7.037*T;   6.00000E+03   N 
  REF:0 !
   PARAMETER G(LIQ,CU,SN;2)  2.98150E+02  -25124+13.566*T;   6.00000E+03   N 
  REF:0 !
   PARAMETER G(LIQ,CU,SN;3)  2.98150E+02  -10213+10.042*T;   6.00000E+03   N 
  REF:0 !

   PARAMETER G(LIQ,PB,SN;0)  2.98150E+02  +6200-.418*T;   6.00000E+03   N 
  REF:0 !
   PARAMETER G(LIQ,PB,SN;1)  2.98150E+02  +790-1.914*T;   6.00000E+03   N 
  REF:0 !

   PARAMETER G(LIQ,CU,PB,SN;0)  2.98150E+02  +82000-20*T;   6.00000E+03   N 
  REF:0 !
   PARAMETER G(LIQ,CU,PB,SN;1)  2.98150E+02  -20000;   6.00000E+03   N 
  REF:0 !
   PARAMETER G(LIQ,CU,PB,SN;2)  2.98150E+02  -115000+50*T;   6.00000E+03   N 
  REF:0 !





$PHASE NO 2
 TYPE_DEFINITION ' GES A_P_D FCC_A1 MAGNETIC  -3.0    2.80000E-01 !

 PHASE FCC_A1  %'  2 1   1 !
    CONSTITUENT FCC_A1  :CU,PB,SN : VA :  !

   PARAMETER G(FCC_A1,CU:VA;0)  2.98150E+02  +GHSERCU#;   6.00000E+03   N 
  REF:0 !
   PARAMETER G(FCC_A1,PB:VA;0)  2.98000E+02  +GHSERPB#;  5.00000E+03  N 
  REF:0 !
   PARAMETER G(FCC_A1,SN:VA;0)  2.98150E+02  +4150-5.2*T+GHSERSN#;   
  6.00000E+03   N REF:0 !
   PARAMETER G(FCC_A1,CU,PB:VA;0)  2.98150E+02  +L0FCUPB#;   6.00000E+03   N 
  REF:0 !

   PARAMETER G(FCC_A1,CU,SN:VA;0)  2.98150E+02  -10672-1.484*T;   
  6.00000E+03   N REF:0 !
   PARAMETER G(FCC_A1,CU,SN:VA;1)  2.98150E+02  -15331+6.954*T;   
  6.00000E+03   N REF:0 !
   PARAMETER G(FCC_A1,PB,SN:VA;0)  2.98150E+02  +L0FPBSN#;   6.00000E+03   N 
  REF:0 !

$ PHASE NO 3
 TYPE_DEFINITION & GES A_P_D BCC_A2 MAGNETIC  -1.0    4.00000E-01 !
 PHASE BCC_A2  %&  2 1   3 !
    CONSTITUENT BCC_A2  :CU,PB,SN : VA :  !

   PARAMETER G(BCC_A2,CU:VA;0)  2.98150E+02  +GBCCCU#;   6.00000E+03   N 
  REF:0 !
   PARAMETER G(BCC_A2,PB:VA;0)  2.98000E+02  +2400-1.1*T+GHSERPB#;  
  5.00000E+03  N REF:0 !
   PARAMETER G(BCC_A2,SN:VA;0)  2.98000E+02  +4400-6*T+GHSERSN#;  
  3.00000E+03  N REF:0 !
   PARAMETER G(BCC_A2,CU,PB:VA;0)  2.98150E+02  +L0FCUPB#;   6.00000E+03   N 
  REF:0 !
   PARAMETER G(BCC_A2,CU,SN:VA;0)  2.98150E+02  -44822+51.216*T;   
  6.00000E+03   N REF:0 !
   PARAMETER G(BCC_A2,CU,SN:VA;1)  2.98150E+02  -6877-56.427*T;   
  6.00000E+03   N REF:0 !
   PARAMETER G(BCC_A2,PB,SN:VA;0)  2.98150E+02  +L0FPBSN#;   6.00000E+03   N 
  REF:0 !

$ PHASE NO 4
 PHASE GAMSOL  %  1  1.0  !
    CONSTITUENT GAMSOL  :CU,SN :  !

   PARAMETER G(GAMSOL,CU;0)  2.98150E+02  +10+GHSERCU#;   6.00000E+03   N 
  REF:0 !
   PARAMETER G(GAMSOL,SN;0)  2.98150E+02  +10+GHSERSN#;   6.00000E+03   N 
  REF:0 !
   PARAMETER G(GAMSOL,CU,SN;0)  2.98150E+02  +40039-32.912*T;   6.00000E+03  
   N REF:0 !
   PARAMETER G(GAMSOL,CU,SN;1)  2.98150E+02  -232532+135.367*T;   
  6.00000E+03   N REF:0 !
   PARAMETER G(GAMSOL,CU,SN;2)  2.98150E+02  +210180-129.043*T;   
  6.00000E+03   N REF:0 !


$ PHASE NO 5
 PHASE CU41SN11  %  2 .788   .212 !
    CONSTITUENT CU41SN11  :CU : SN :  !

   PARAMETER G(CU41SN11,CU:SN;0)  2.98150E+02  +.788*GHSERCU#+.212*GHSERSN#
  -6323.5-1.2808*T;   6.00000E+03   N REF:0 !


$ PHASE NO 6: EPSILON
 PHASE CU3SN  %  2 .75   .25 !
    CONSTITUENT CU3SN  :CU : SN :  !

   PARAMETER G(CU3SN,CU:SN;0)  2.98150E+02  +.75*GHSERCU#+.25*GHSERSN#-8218
  -.18*T;   6.00000E+03   N REF:0 !



 LIST_OF_REFERENCES
 NUMBER  SOURCE
  !
